Repository: sarahshi/mineralML

# mineralML
We present mineralML (mineral classification using Machine Learning) for probabilistic classification of common igneous minerals. mineralML provides functions for calculating stoichiometries and crystallographic sites based on this classification, along with functions for handling mapped EDS data. Utilizing this package allows for the identification of misclassified mineral phases and poor-quality data. We streamline data processing and cleaning to allow for the rapid transition to usable data, improving the utility of data curated in these databases and furthering computing and modeling capabilities.

## Documentation
Read the [documentation](https://mineralml.readthedocs.io/en/latest/?badge=latest) for a run-through of the mineralML code.

## Citation
If you use mineralML in your work, please cite this preprint. This package represents a significant time investment. Proper citation helps support continued development and academic recognition.

```console
Shi, S., Wieser, P., Gordon, C., Toth, N., Antoshechkina, P.M., Gleeson, M., Lehnert, K., (2026) mineralML: Leveraging Machine Learning for Probabilistic Mineral Classification in Geochemical Databases", Earth ArXiv. doi:10.31223/X53J2M
```

```
@article{Shietal2026,
  doi       = {10.31223/X53J2M},
  url       = {https://doi.org/10.31223/X53J2M},
  year      = {2026},
  author    = {Shi, Sarah C and Wieser, Penny E and Gordon, Charlotte and Toth, Norbert and Antoshechkina, Paula M and Gleeson, Matthew LM and Lehnert, Kerstin},
  title     = {mineralML: Leveraging Machine Learning for Probabilistic Mineral Classification},
  journal   = {Earth ArXiv},
}
```

## Run on the Cloud

### Web app (no Python needed)
Open the mineralML web app at **[mineralml.streamlit.app](https://mineralml.streamlit.app)**. Upload a CSV or Excel file of oxide wt% (or type analyses in manually), get mineral classifications with prediction scores, and download an Excel workbook with one sheet per mineral plus stoichiometry sheets. The app sleeps after 12 hours without visitors; if you see a wake-up button, click it and wait ~30 seconds.

To run the app locally, see [webapp/README.md](webapp/README.md).

### Google Colab
If you do not have Python installed locally, run mineralML on [Google Colab](https://colab.research.google.com/github/SarahShi/mineralML/blob/main/mineralML_colab.ipynb). The Cloud-based version runs rapidly, with test cases of >10,000 microanalyses classified within 4 seconds.

File: docs/examples/training_hundred.csv (part 1 of 7)
,Sample Name,SiO2,TiO2,Al2O3,FeOt,MnO,MgO,CaO,Na2O,K2O,P2O5,Cr2O3,ZrO2,Mineral,Source
0,Z2099,42.96,1.8,14.33,4.07,0.07,17.39,12.03,3.1,0.03,,0.65,,Amphibole,Vannuccietal1995
1,Z2070,43.03,2.39,13.35,4.09,0.06,17.01,11.71,2.97,0.05,,0.74,,Amphibole,Vannuccietal1995
2,Z2073,42.95,3.02,14.12,4.35,0.06,17.53,12.02,3.04,0.07,,0.76,,Amphibole,Vannuccietal1995
3,Z2067,43.01,4.65,12.83,4.39,0.07,17.14,12.14,2.88,0.03,,0.84,,Amphibole,Vannuccietal1995
4,Z2068,42.13,4.87,12.15,4.08,0.05,16.42,11.89,2.75,0.02,,1.26,,Amphibole,Vannuccietal1995
5,ER-R3/3,41.9,5.12,12.42,4.03,0.06,15.79,12.15,3.38,0.15,,1.35,,Amphibole,Vannuccietal1995
6,BM5,44.2,1.88,13.16,4.06,0.07,16.82,12.25,3.57,0.63,,0.8,,Amphibole,Vannuccietal1995
7,PR2,42.97,2.28,14.07,4.19,0.02,17.25,11.94,3.68,0.0,,1.04,,Amphibole,Vannuccietal1995
8,PR4,43.18,2.06,13.15,3.89,0.06,18.0,12.54,3.38,0.02,,1.1,,Amphibole,Vannuccietal1995
9,Lh12,43.86,3.98,13.78,3.89,0.05,16.72,11.49,3.92,0.17,,0.8,,Amphibole,Vannuccietal1995
10,Fr1,43.3,2.81,13.29,4.14,0.07,16.73,11.57,3.42,0.17,,1.15,,Amphibole,Vannuccietal1995
11,BH81,42.1,2.85,15.5,4.18,0.09,17.3,10.6,3.72,0.18,,0.58,,Amphibole,Vannuccietal1995
12,Ka111,43.41,1.7,14.77,4.13,0.08,18.0,10.44,3.86,0.01,,1.05,,Amphibole,Vannuccietal1995
13,MM110,44.2,0.47,13.22,3.74,0.02,18.1,10.63,3.42,1.1,,2.34,,Amphibole,WittEickschenandONeill2005
14,MM766,44.28,0.52,14.68,3.73,0.01,17.92,11.2,3.08,1.21,,1.93,,Amphibole,WittEickschenandONeill2005
15,MM1266,43.75,0.27,15.03,4.15,0.04,17.74,11.26,3.06,1.1,,1.43,,Amphibole,WittEickschenandONeill2005
16,DW211,44.49,0.36,13.35,4.06,0.0,18.24,10.64,3.28,0.91,,2.03,,Amphibole,WittEickschenandONeill2005
17,Merap1-1Am2 ,42.266,4.045,11.016,12.404,0.421,13.14,10.982,2.743,0.953,,0.027,,Amphibole,Petersetal2017
18,Merap1-1Am3 ,42.368,3.671,11.299,12.584,0.382,13.358,11.221,2.712,0.95,,0.0,,Amphibole,Petersetal2017
19,Merap1-1Am4 ,42.062,3.764,11.277,12.101,0.419,13.367,11.165,2.665,0.981,,0.035,,Amphibole,Petersetal2017
20,Merap1-1Am5 ,42.188,3.833,11.473,12.273,0.403,13.315,11.101,2.674,0.928,,0.011,,Amphibole,Petersetal2017
21,Merap1-1Am6 ,41.966,2.766,12.025,12.261,0.382,13.449,11.339,2.642,0.958,,0.032,,Amphibole,Petersetal2017
22,Merap1-1Am7 ,41.916,3.078,12.051,12.471,0.361,13.338,11.205,2.623,1.007,,0.015,,Amphibole,Petersetal2017
23,Merap1-1Am8 ,42.212,2.578,12.091,11.517,0.426,13.626,11.16,2.635,0.955,,0.002,,Amphibole,Petersetal2017
24,Merap1-1Am9 ,40.01,1.978,14.808,12.126,0.176,12.705,12.071,2.348,1.187,,0.0,,Amphibole,Petersetal2017
25,Merap1-1Am10 ,40.13,2.006,14.557,11.904,0.14,12.953,12.187,2.207,1.201,,0.002,,Amphibole,Petersetal2017
26,Merap1-1Am11 ,40.011,2.016,14.737,11.749,0.103,12.875,12.449,2.344,1.221,,0.015,,Amphibole,Petersetal2017
27,Merap1-1Am12 ,39.951,2.045,14.686,11.897,0.103,13.02,12.314,2.246,1.146,,0.008,,Amphibole,Petersetal2017
28,Merap1-1Am13 ,40.082,2.043,14.613,11.933,0.111,13.068,12.164,2.259,1.169,,0.0,,Amphibole,Petersetal2017
29,Merap1-1Am14 ,40.215,2.085,14.447,11.851,0.182,12.927,12.195,2.29,1.117,,0.0,,Amphibole,Petersetal2017
30,Merap1-1Am15 ,39.88,2.076,14.565,11.727,0.203,12.971,12.042,2.375,1.124,,0.004,,Amphibole,Petersetal2017
31,Merap1-1Am16 ,39.687,2.013,14.868,12.097,0.121,12.943,12.184,2.206,1.093,,0.009,,Amphibole,Petersetal2017
32,Merap1-1Am21 ,42.249,3.416,11.159,11.978,0.321,13.781,11.186,2.638,0.951,,0.0,,Amphibole,Petersetal2017
33,Merap1-1Am23 ,40.106,1.924,14.659,11.938,0.105,13.153,12.305,2.324,1.13,,0.003,,Amphibole,Petersetal2017
34,Merap1-1Am24 ,40.026,1.97,14.862,11.882,0.084,13.104,12.26,2.283,1.126,,0.018,,Amphibole,Petersetal2017
35,Merap1-1Am25 ,39.799,1.998,14.533,11.941,0.098,12.988,12.085,2.223,1.106,,0.003,,Amphibole,Petersetal2017
36,Merap1-1Am26 ,39.849,2.059,14.71,11.934,0.129,13.064,12.106,2.311,1.13,,0.006,,Amphibole,Petersetal2017
37,Merap1-1Am27 ,39.615,2.032,14.962,12.129,0.153,12.931,12.218,2.328,1.114,,0.018,,Amphibole,Petersetal2017
38,Merap1-1Am28 ,39.695,1.954,14.727,12.079,0.163,13.106,12.192,2.429,1.133,,0.001,,Amphibole,Petersetal2017
39,Merap1-1Am29 ,39.882,2.003,14.825,12.032,0.213,12.914,12.251,2.208,1.097,,0.008,,Amphibole,Petersetal2017
40,Merap1-1Am30 ,39.54,1.986,14.72,11.959,0.134,12.838,12.142,2.367,1.119,,0.011,,Amphibole,Petersetal2017
41,Merap1-1Am31 ,39.782,2.033,14.76,11.655,0.106,13.081,12.195,2.289,1.124,,0.008,,Amphibole,Petersetal2017
42,Merap1-1Am32 ,39.574,2.007,14.649,11.717,0.156,13.055,12.058,2.229,1.1,,0.0,,Amphibole,Petersetal2017
43,Merap1-1Am33 ,39.68,1.992,14.707,11.713,0.108,12.988,12.075,2.274,1.111,,0.011,,Amphibole,Petersetal2017
44,Merap1-1Am34 ,39.989,1.994,14.613,11.741,0.113,13.13,12.141,2.224,1.127,,0.024,,Amphibole,Petersetal2017
45,Merap1-1Am35 ,40.167,2.02,14.456,11.901,0.129,13.048,12.185,2.284,1.188,,0.028,,Amphibole,Petersetal2017
46,Merap1-1Am36 ,39.989,1.994,14.685,11.804,0.156,12.987,12.194,2.291,1.185,,0.032,,Amphibole,Petersetal2017
47,Merap1-1Am37 ,39.775,2.03,14.675,11.685,0.126,13.218,12.197,2.236,1.189,,0.011,,Amphibole,Petersetal2017
48,Merap1-1Am38 ,39.731,1.966,14.508,11.524,0.1,13.048,12.307,2.249,1.197,,0.0,,Amphibole,Petersetal2017
49,Merap1-1Am39 ,39.857,1.918,14.577,11.809,0.068,13.071,12.179,2.25,1.181,,0.01,,Amphibole,Petersetal2017
50,Merap1-1Am40 ,39.92,1.893,14.506,11.787,0.113,13.042,12.237,2.334,1.155,,0.017,,Amphibole,Petersetal2017
51,Merap1-1Am41 ,39.958,1.984,14.591,11.991,0.169,13.061,12.209,2.231,1.172,,0.005,,Amphibole,Petersetal2017
52,Merap1-1Am42 ,39.964,1.942,14.442,11.667,0.108,13.077,12.254,2.216,1.16,,0.0,,Amphibole,Petersetal2017
53,Merap1-1Am43 ,40.258,1.974,14.691,11.743,0.148,13.03,12.239,2.266,1.137,,0.014,,Amphibole,Petersetal2017
54,Merap1-1Am44 ,40.027,1.968,14.736,11.79,0.15,13.121,12.232,2.331,1.132,,0.004,,Amphibole,Petersetal2017
55,Merap1-1Am45 ,40.095,1.99,14.621,11.931,0.164,13.151,12.236,2.228,1.142,,0.0,,Amphibole,Petersetal2017
56,Merap1-1Am46 ,40.304,2.028,14.707,11.86,0.2,13.259,12.047,2.327,1.154,,0.018,,Amphibole,Petersetal2017
57,Merap1-1Am47 ,39.755,1.947,14.426,11.903,0.132,13.17,12.078,2.235,1.113,,0.0,,Amphibole,Petersetal2017
58,Merap1-1Am48 ,42.122,3.223,11.361,11.946,0.285,13.616,11.077,2.505,1.031,,0.003,,Amphibole,Petersetal2017
59,Merap1-1Am49 ,40.371,2.374,11.75,11.658,0.193,13.512,11.328,2.465,0.991,,0.001,,Amphibole,Petersetal2017
60,Merap1-1Am50 ,40.106,2.439,11.697,11.587,0.229,13.548,11.386,2.245,0.963,,0.027,,Amphibole,Petersetal2017
61,Merap1-1Am51 ,39.783,1.957,14.5,11.997,0.179,13.062,12.273,2.325,1.202,,0.005,,Amphibole,Petersetal2017
62,Merap1-1Am52 ,39.876,1.991,14.461,11.51,0.156,13.071,12.1,2.228,1.16,,0.003,,Amphibole,Petersetal2017
63,Merap1-1Am53 ,39.592,1.961,14.466,11.572,0.087,13.042,12.136,2.25,1.208,,0.0,,Amphibole,Petersetal2017
64,Merap1-1Am54 ,40.233,1.923,14.532,11.826,0.076,13.09,12.148,2.223,1.162,,0.0,,Amphibole,Petersetal2017
65,Merap1-1Am64 ,55.408,0.356,5.337,10.195,0.824,18.577,4.775,0.575,0.811,,0.002,,Amphibole,Petersetal2017
66,Merap1-1Am69 ,39.329,3.005,13.837,12.071,0.327,12.72,11.747,2.44,1.09,,0.011,,Amphibole,Petersetal2017
67,Merap1-1Am70 ,39.65,2.025,14.677,11.768,0.047,13.119,12.142,2.189,1.14,,0.027,,Amphibole,Petersetal2017
68,Merap1-1Am71 ,39.176,1.975,14.8,11.876,0.153,12.903,12.187,2.305,1.078,,0.017,,Amphibole,Petersetal2017
69,Merap1-1Am72 ,39.518,1.966,14.865,12.034,0.15,13.049,12.123,2.252,1.139,,0.0,,Amphibole,Petersetal2017
70,Merap1-1Am73 ,39.511,2.039,14.483,11.784,0.113,13.033,12.066,2.175,1.158,,0.0,,Amphibole,Petersetal2017
71,Merap1-1Am74 ,39.423,1.926,14.527,11.747,0.156,13.12,12.098,2.167,1.12,,0.0,,Amphibole,Petersetal2017
72,Merap1-1Am75 ,39.348,1.929,14.652,11.887,0.179,13.135,12.247,2.233,1.16,,0.018,,Amphibole,Petersetal2017
73,Merap1-1Am76 ,39.444,1.977,14.639,11.656,0.113,12.977,12.128,2.299,1.125,,0.017,,Amphibole,Petersetal2017
74,Merap2-Am149 ,51.658,0.349,1.487,8.567,0.635,15.345,19.959,0.343,0.003,,0.0,,Amphibole,Petersetal2017
75,Merap2-Am150 ,51.556,0.494,2.125,9.213,0.762,14.923,19.898,0.444,0.0,,0.0,,Amphibole,Petersetal2017
76,Merap2-Am151 ,40.676,1.845,13.506,10.459,0.138,14.316,12.042,2.212,1.345,,0.056,,Amphibole,Petersetal2017
77,Merap2-Am152 ,40.566,1.852,13.49,9.799,0.103,14.542,12.223,2.099,1.469,,0.03,,Amphibole,Petersetal2017
78,Merap2-Am153 ,40.656,1.793,13.52,9.759,0.093,14.814,12.221,2.025,1.474,,0.034,,Amphibole,Petersetal2017
79,Merap2-Am154 ,40.845,1.763,13.49,9.849,0.106,14.808,12.108,2.131,1.45,,0.041,,Amphibole,Petersetal2017
80,Merap2-Am155 ,40.711,1.746,13.49,9.581,0.111,14.632,12.126,2.093,1.475,,0.058,,Amphibole,Petersetal2017
81,Merap2-Am156 ,40.241,1.758,13.485,9.992,0.14,14.629,11.922,2.157,1.388,,0.035,,Amphibole,Petersetal2017
82,Merap2-Am157 ,40.616,1.745,13.536,10.007,0.09,14.695,12.106,2.182,1.35,,0.038,,Amphibole,Petersetal2017
83,Merap2-Am158 ,40.414,1.767,13.475,10.076,0.088,14.655,12.037,2.065,1.392,,0.033,,Amphibole,Petersetal2017
84,Merap2-Am159 ,40.309,1.705,13.513,10.202,0.146,14.687,12.182,2.232,1.476,,0.018,,Amphibole,Petersetal2017
85,Merap2-Am160 ,40.639,1.782,14.062,10.444,0.069,14.09,12.098,2.177,1.322,,0.035,,Amphibole,Petersetal2017
86,Merap2-Am161 ,40.116,1.79,14.027,10.433,0.09,13.891,12.066,2.211,1.303,,0.022,,Amphibole,Petersetal2017
87,Merap2-Am162 ,44.363,1.526,10.186,9.568,0.125,15.705,11.25,2.574,0.803,,0.013,,Amphibole,Petersetal2017
88,Merap2-Am163 ,40.735,1.75,13.849,10.242,0.082,14.643,12.203,2.067,1.298,,0.025,,Amphibole,Petersetal2017
89,Merap2-Am164 ,40.227,1.685,13.599,9.996,0.125,14.457,11.98,2.12,1.3,,0.035,,Amphibole,Petersetal2017
90,Merap2-Am165 ,40.094,1.804,13.826,9.847,0.104,14.442,12.174,2.143,1.225,,0.036,,Amphibole,Petersetal2017
91,Merap2-Am166 ,40.66,1.737,13.832,9.912,0.093,14.635,12.007,2.242,1.278,,0.011,,Amphibole,Petersetal2017
92,Merap2-Am167 ,40.413,1.741,14.087,9.927,0.13,14.543,12.053,2.123,1.373,,0.021,,Amphibole,Petersetal2017
93,Merap2-Am168 ,40.206,1.719,13.847,9.979,0.085,14.633,12.047,2.14,1.269,,0.021,,Amphibole,Petersetal2017
94,Merap2-Am169 ,40.843,1.629,14.125,9.784,0.127,14.579,12.349,2.204,1.244,,0.032,,Amphibole,Petersetal2017
95,Merap2-Am170 ,40.754,1.815,13.97,9.799,0.109,14.472,12.295,2.174,1.286,,0.031,,Amphibole,Petersetal2017
96,Merap2-Am171 ,40.249,1.653,14.057,9.927,0.095,14.423,12.168,2.131,1.251,,0.027,,Amphibole,Petersetal2017
97,Merap2-Am172 ,40.533,1.682,14.0,9.871,0.058,14.424,12.015,2.239,1.208,,0.035,,Amphibole,Petersetal2017
98,Merap2-Am173 ,40.48,1.788,14.182,10.047,0.098,14.363,12.084,2.159,1.25,,0.026,,Amphibole,Petersetal2017
99,Merap2-Am174 ,40.538,1.757,13.973,10.171,0.077,14.323,12.184,2.113,1.347,,0.008,,Amphibole,Petersetal2017
100,SG-09-32_12,0.17,,,0.7,,0.13,54.32,,,40.97,,,Apatite,Scottetal2015
101,SG-09-32_23,0.14,,,0.61,,0.2,53.52,,,41.11,,,Apatite,Scottetal2015
102,SG-09-32_32,0.24,,,0.56,,0.21,53.53,,,40.61,,,Apatite,Scottetal2015
103,2006-69_65,0.13,,,0.45,,0.24,53.67,,,39.5,,,Apatite,Scottetal2015
104,2006-69_70,0.2,,,0.74,,0.23,53.86,,,40.99,,,Apatite,Scottetal2015
105,2006-69_81,0.16,,,0.75,,0.25,53.32,,,39.57,,,Apatite,Scottetal2015
106,2006-69_83,0.1,,,0.57,,0.22,53.7,,,41.58,,,Apatite,Scottetal2015
107,SG-09-24_100,0.18,,,0.66,,0.22,53.02,,,40.84,,,Apatite,Scottetal2015
108,SG-09-24_102,0.13,,,0.89,,0.24,53.36,,,40.96,,,Apatite,Scottetal2015
109,SG-09-24_103,0.14,,,0.49,,0.21,53.32,,,40.36,,,Apatite,Scottetal2015
110,SG-09-24_104,0.11,,,0.42,,0.14,53.64,,,39.93,,,Apatite,Scottetal2015
111,SG-09-24_108,0.29,,,0.21,,0.2,53.61,,,40.32,,,Apatite,Scottetal2015
112,SG-09-24_109,0.2,,,0.87,,0.23,53.34,,,39.83,,,Apatite,Scottetal2015
113,SG-09-24_125,0.27,,,0.81,,0.22,53.15,,,40.11,,,Apatite,Scottetal2015
114,SG-09-24_127,0.14,,,0.44,,0.24,53.89,,,41.12,,,Apatite,Scottetal2015
115,SG-09-01_104,0.24,,,0.94,0.15,0.29,53.84,,,39.32,,,Apatite,Scottetal2015
116,SG-09-01_117,0.23,,,0.74,0.19,0.26,53.63,,,39.1,,,Apatite,Scottetal2015
117,SG-09-01_119,0.25,,,1.04,0.24,0.28,53.27,,,39.54,,,Apatite,Scottetal2015
118,SG-09-01_136,0.15,,,0.94,0.54,0.33,53.16,,,39.02,,,Apatite,Scottetal2015
119,SG-09-07_145,0.33,,,0.45,0.19,0.3,54.0,,,39.3,,,Apatite,Scottetal2015
120,SG-09-04_232,0.35,,,0.82,0.13,0.31,54.01,,,39.27,,,Apatite,Scottetal2015
121,SG-09-05_34172_a1_2,0.18,,,0.55,0.24,0.16,52.93,,,40.26,,,Apatite,Scottetal2015
122,SG-09-05_34172_a1_3,0.13,,,0.84,0.21,0.19,52.82,,,41.09,,,Apatite,Scottetal2015
123,SG-09-05_34172_a1_4,0.32,,,1.18,0.38,0.24,52.19,,,41.07,,,Apatite,Scottetal2015
124,SG-09-05_34172_a1_5,0.38,,,0.98,0.28,0.23,53.11,,,40.49,,,Apatite,Scottetal2015
125,SG-09-05_34172_a1_7,0.28,,,0.95,0.19,0.18,52.59,,,40.93,,,Apatite,Scottetal2015
126,SG-09-05_34172_a1_9,0.69,,,0.98,0.21,0.21,52.83,,,40.13,,,Apatite,Scottetal2015
127,SG-09-05_34172_a3_3,0.21,,,0.87,0.2,0.16,53.8,,,41.42,,,Apatite,Scottetal2015
128,SG-09-05_34172_a3_7,0.35,,,0.8,0.1,0.17,52.93,,,40.85,,,Apatite,Scottetal2015
129,SG-09-05_34172_a4_1,0.28,,,0.39,0.18,0.14,52.86,,,39.97,,,Apatite,Scottetal2015
130,1121-67_133,0.23,,,0.69,,0.24,53.59,,,39.66,,,Apatite,Scottetal2015
131,1121-67_137,0.27,,,0.78,,0.22,53.32,,,40.57,,,Apatite,Scottetal2015
132,1121-67_138,0.1,,,0.64,,0.23,54.2,,,40.84,,,Apatite,Scottetal2015
133,1121-67_139,0.22,,,0.62,,0.2,53.06,,,40.34,,,Apatite,Scottetal2015
134,1121-67_140,0.21,,,0.73,,0.23,54.25,,,39.75,,,Apatite,Scottetal2015
135,1121-67_144,0.22,,,0.64,,0.21,53.49,,,40.8,,,Apatite,Scottetal2015
136,1121-67_147,0.1,,,0.75,,0.23,54.1,,,40.77,,,Apatite,Scottetal2015
137,1121-67_148,0.16,,,0.92,,0.27,53.42,,,41.09,,,Apatite,Scottetal2015
138,SG-09-30_8,0.11,,,0.76,0.34,0.25,54.05,,,40.46,,,Apatite,Scottetal2015
139,SG-09-30_9,0.09,,,0.74,0.31,0.24,53.26,,,40.51,,,Apatite,Scottetal2015
140,SG-09-30_12,0.23,,,0.86,0.42,0.23,53.84,,,40.12,,,Apatite,Scottetal2015
141,SG-09-30_35,0.21,,,0.79,0.11,0.21,54.3,,,39.68,,,Apatite,Scottetal2015
142,SG-09-30_41,0.23,,,0.77,0.22,0.24,53.97,,,40.91,,,Apatite,Scottetal2015
143,SG-09-30_42,0.19,,,0.81,0.19,0.27,53.86,,,39.81,,,Apatite,Scottetal2015
144,SG-09-38_167,0.33,,,0.74,0.17,0.24,53.88,,,40.36,,,Apatite,Scottetal2015
145,2003-69_80,0.1,,,0.57,0.22,0.26,54.35,,,39.7,,,Apatite,Scottetal2015
146,2002-69_6,0.25,,,0.81,,0.22,53.57,,,39.92,,,Apatite,Scottetal2015
147,2006-69_58,0.16,,,0.54,,0.23,54.05,,,39.93,,,Apatite,Scottetal2015
148,2006-69_64,0.22,,,0.71,,0.25,53.9,,,40.42,,,Apatite,Scottetal2015
149,2006-69_66,0.24,,,0.93,,0.19,53.73,,,40.62,,,Apatite,Scottetal2015
150,2006-69_68,0.19,,,0.68,,0.19,53.83,,,39.92,,,Apatite,Scottetal2015
151,2006-69_71,0.26,,,0.82,,0.23,53.92,,,39.99,,,Apatite,Scottetal2015
152,2006-69_74,0.09,,,0.32,,0.25,54.39,,,41.07,,,Apatite,Scottetal2015
153,2006-69_85,0.28,,,0.68,,0.26,54.48,,,41.23,,,Apatite,Scottetal2015
154,SG-09-24_124,0.17,,,1.24,,0.29,54.01,,,40.73,,,Apatite,Scottetal2015
155,1121-67_141,0.18,,,0.66,,0.23,54.16,,,40.23,,,Apatite,Scottetal2015
156,1121-67_145,0.17,,,0.35,,0.23,54.05,,,41.43,,,Apatite,Scottetal2015
157,1121-67_146,0.25,,,0.73,,0.19,53.63,,,40.51,,,Apatite,Scottetal2015
158,1121-67_150,0.38,,,0.6,,0.2,53.23,,,39.73,,,Apatite,Scottetal2015
159,1121-67_151,0.28,,,0.82,,0.22,52.95,,,40.47,,,Apatite,Scottetal2015
160,1121-67_155,0.24,,,1.09,,0.24,54.01,,,40.64,,,Apatite,Scottetal2015
161,1121-67_157,0.2,,,0.73,,0.26,53.91,,,40.77,,,Apatite,Scottetal2015
162,1121-67_159,0.28,,,0.72,,0.21,53.89,,,40.05,,,Apatite,Scottetal2015
163,1121-67_161,0.09,,,0.5,,0.23,53.77,,,40.65,,,Apatite,Scottetal2015
164,2002-69_13,0.22,,,0.53,,0.23,53.64,,,40.19,,,Apatite,Scottetal2015
165,2002-69_20,0.24,,,0.87,,0.33,53.99,,,39.13,,,Apatite,Scottetal2015
166,SG-09-38_169,0.45,,,0.68,0.2,0.31,53.74,,,39.22,,,Apatite,Scottetal2015
167,SG-09-38_194,0.3,,,0.82,0.24,0.23,54.06,,,39.36,,,Apatite,Scottetal2015
168,SG-09-30_13,0.19,,,0.68,0.23,0.24,54.61,,,39.93,,,Apatite,Scottetal2015
169,SG-09-30_14,0.24,,,0.85,0.26,0.21,53.74,,,41.15,,,Apatite,Scottetal2015
170,SG-09-30_32,0.32,,,1.14,0.3,0.23,53.34,,,38.53,,,Apatite,Scottetal2015
171,2003-69_76,0.19,,,0.73,0.26,0.34,53.77,,,39.34,,,Apatite,Scottetal2015
172,SG-09-01_113,0.2,,,0.68,0.14,0.28,54.13,,,39.9,,,Apatite,Scottetal2015
173,SG-09-01_122,0.22,,,0.78,0.16,0.25,54.1,,,39.33,,,Apatite,Scottetal2015
174,SG-09-07_177,0.13,,,1.19,0.21,0.28,54.41,,,39.47,,,Apatite,Scottetal2015
175,SG-09-04_212,0.18,,,0.62,0.15,0.26,54.42,,,40.32,,,Apatite,Scottetal2015
176,SG-09-04_218,0.12,,,0.55,0.14,0.27,53.67,,,39.09,,,Apatite,Scottetal2015
177,SG-09-04_235,0.21,,,0.64,0.17,0.29,53.53,,,40.31,,,Apatite,Scottetal2015
178,2006-69_78,0.13,,,0.47,,0.23,53.98,,,40.44,,,Apatite,Scottetal2015
179,1121-67_152,0.09,,,0.61,,0.23,53.7,,,40.83,,,Apatite,Scottetal2015
180,1121-67_153,0.15,,,0.62,,0.21,53.85,,,40.26,,,Apatite,Scottetal2015
181,1121-67_158,0.15,,,0.46,,0.22,54.25,,,41.04,,,Apatite,Scottetal2015
182,2002-69_3,0.16,,,0.39,,0.2,53.9,,,40.67,,,Apatite,Scottetal2015
183,2002-69_4,0.43,,,0.69,,0.21,53.42,,,39.15,,,Apatite,Scottetal2015
184,2002-69_9,0.22,,,0.51,,0.2,53.78,,,40.31,,,Apatite,Scottetal2015
185,2002-69_14,0.36,,,0.45,,0.2,53.44,,,39.8,,,Apatite,Scottetal2015
186,2002-69_22,0.24,,,0.64,,0.2,53.35,,,38.86,,,Apatite,Scottetal2015
187,SG-09-30_10,0.13,,,0.59,0.2,0.23,54.3,,,40.09,,,Apatite,Scottetal2015
188,SG-09-30_11,0.08,,,0.35,0.16,0.23,54.3,,,40.93,,,Apatite,Scottetal2015
189,SG-09-07_160,0.19,,,0.35,0.08,0.22,54.54,,,39.78,,,Apatite,Scottetal2015
190,SG-09-07_165,0.1,,,0.38,0.12,0.27,54.8,,,39.93,,,Apatite,Scottetal2015
191,SG-09-07_166,0.21,,,0.6,0.12,0.28,54.03,,,39.23,,,Apatite,Scottetal2015
192,SG-09-04_195,0.18,,,0.45,0.13,0.26,54.17,,,39.4,,,Apatite,Scottetal2015
193,SG-09-05_34172_a1_6,0.17,,,0.76,0.11,0.18,53.11,,,41.32,,,Apatite,Scottetal2015
194,SG-09-05_34172_a3_1,0.18,,,0.62,0.19,0.15,53.58,,,41.69,,,Apatite,Scottetal2015
195,SG-09-16_34183_ap1_1,0.19,,,0.38,0.18,0.16,53.38,,,40.94,,,Apatite,Scottetal2015
196,SG-09-16_34183_ap1_2,0.19,,,0.37,0.2,0.16,52.98,,,39.0,,,Apatite,Scottetal2015
197,SG-09-16_34183_ap1_3,0.24,,,0.36,0.12,0.18,53.08,,,40.34,,,Apatite,Scottetal2015
198,SG-09-16_34183_ap10_1,0.2,,,0.33,0.2,0.19,53.44,,,41.0,,,Apatite,Scottetal2015
199,SG-09-16_34183_ap10_2,0.41,,,0.64,0.19,0.16,53.15,,,40.5,,,Apatite,Scottetal2015
200,IgnA_2,36.9,2.31,16.4,8.2,0.08,20.6,0.03,0.71,8.79,,0.09,,Biotite,Lacalamitaetal2011
201,IgnA_3,38.4,2.61,17.0,8.4,0.06,20.0,0.01,0.69,9.0,,0.03,,Biotite,Lacalamitaetal2011
202,IgnA_22,36.5,2.57,17.5,8.7,0.06,19.8,0.01,0.66,9.1,,,,Biotite,Lacalamitaetal2011
203,IgnA_24,36.9,2.3,16.9,7.4,0.05,20.6,0.01,0.7,8.9,,0.01,,Biotite,Lacalamitaetal2011
204,IgnB_1,36.5,2.17,16.6,14.4,0.37,15.7,0.03,0.33,9.2,,0.01,,Biotite,Lacalamitaetal2011
205,IgnB_4,35.9,2.29,16.0,14.7,0.4,15.2,0.01,0.3,9.3,,0.01,,Biotite,Lacalamitaetal2011
206,IgnB_8  ,35.6,2.26,15.7,13.8,0.34,15.1,0.01,0.34,9.0,,0.01,,Biotite,Lacalamitaetal2011
207,IgnB_9,35.9,2.23,15.9,14.8,0.41,15.0,0.04,0.35,9.0,,0.02,,Biotite,Lacalamitaetal2011
208,IgnB_10,35.3,2.4,15.4,15.95,0.43,15.3,0.01,0.3,9.1,,0.02,,Biotite,Lacalamitaetal2011
209,IgnB_12,35.16,2.18,16.15,14.4,0.38,15.0,0.01,0.3,9.0,,0.01,,Biotite,Lacalamitaetal2011
210,PG5_2,36.9,2.28,16.0,6.8,0.04,20.1,0.02,0.68,8.97,,0.23,,Biotite,Lacalamitaetal2011
211,PG5_6,37.2,2.04,16.09,7.3,0.05,19.9,0.02,0.65,9.05,,0.06,,Biotite,Lacalamitaetal2011
212,VUT215_1,34.2,4.6,15.1,13.5,0.19,13.4,0.03,0.7,7.7,,,,Biotite,Lacalamitaetal2011
213,VUT215_7,33.8,4.6,15.0,13.1,0.21,14.3,0.03,0.89,7.6,,,,Biotite,Lacalamitaetal2011
214,VUT215_8,33.9,4.5,14.7,14.3,0.21,13.3,0.07,0.59,8.1,,,,Biotite,Lacalamitaetal2011
215,VUT215_9,33.5,4.5,14.8,13.8,0.19,13.9,0.03,0.66,7.8,,,,Biotite,Lacalamitaetal2011
216,VUT215_10,34.3,4.7,15.0,13.2,0.19,14.1,0.02,0.7,7.9,,,,Biotite,Lacalamitaetal2011
217,BU1_1,40.0,4.7,13.7,5.6,0.02,21.4,0.01,0.39,9.9,,0.81,,Biotite,Lacalamitaetal2012
218,BU1_2,39.0,4.7,12.8,5.7,0.02,21.6,0.02,0.31,9.8,,1.0,,Biotite,Lacalamitaetal2012
219,BU1_7,39.4,4.76,13.4,5.6,0.02,21.5,0.0,0.32,9.7,,0.82,,Biotite,Lacalamitaetal2012
220,BU1_8,38.9,5.11,12.7,5.8,0.02,20.4,0.0,0.24,10.11,,1.1,,Biotite,Lacalamitaetal2012
221,BU1_14,38.2,5.0,12.9,5.9,0.03,20.4,0.0,0.26,9.97,,0.63,,Biotite,Lacalamitaetal2012
222,BU1_16,39.1,5.1,12.28,5.86,0.03,20.42,0.01,0.28,10.05,,0.65,,Biotite,Lacalamitaetal2012
223,BU1_17,38.2,5.0,12.9,5.9,0.03,20.4,0.0,0.26,9.97,,0.63,,Biotite,Lacalamitaetal2012
224,BP21,37.14,2.81,14.8,9.31,0.09,18.55,0.0,0.16,9.99,,0.06,,Biotite,Lauroraetal2009
225,BP1,35.89,2.48,16.27,9.16,0.07,18.91,0.03,0.24,9.7,,0.03,,Biotite,Lauroraetal2009
226,BP37,35.95,2.57,15.98,8.89,0.04,18.85,0.04,0.25,9.55,,0.0,,Biotite,Lauroraetal2009
227,BP38,36.85,2.47,15.98,8.18,0.0,19.18,0.08,0.19,9.79,,0.01,,Biotite,Lauroraetal2009
228,A8,35.14,3.27,15.68,8.9,0.03,19.1,0.06,0.16,9.96,,0.0,,Biotite,Lauroraetal2009
229,SDA,36.96,2.8,15.08,9.02,0.05,18.75,0.0,0.1,10.2,,,,Biotite,Lauroraetal2009
230,SD4,37.0,3.02,15.0,8.9463483,0.09,19.0,0.0,0.05,10.28,,,,Biotite,Lauroraetal2009
231,SDM,36.02,3.12,16.0,9.6,0.08,18.0,0.08,0.32,9.71,,,,Biotite,Lauroraetal2009
232,BP34s,35.84,2.99,15.3,11.16,0.05,17.56,0.0,0.16,8.82,,0.04,,Biotite,Lauroraetal2009
233,BP34c,35.35,2.51,16.51,8.02,0.02,19.6,0.02,0.15,10.03,,0.01,,Biotite,Lauroraetal2009
234,SA1-3,35.77,3.25,16.04,10.24,0.14,17.41,0.01,0.44,8.77,,0.05,,Biotite,Scodarietal2006
235,SA1-5,35.43,3.27,16.19,10.44,0.15,17.54,0.01,0.49,8.64,,0.03,,Biotite,Scodarietal2006
236,SA1-52,35.58,3.12,16.15,9.9,0.17,17.51,0.01,0.51,8.72,,0.01,,Biotite,Scodarietal2006
237,40A3_bt1.1,37.59,6.74,13.84,13.53,0.3251,14.9,0.008,0.8415,8.25,,0.0,,Biotite,Lubbersetal2020
238,40A3_bt1.2,37.93,6.62,13.63,13.34,0.3557,14.7,0.0089,0.7455,8.32,,0.0098,,Biotite,Lubbersetal2020
239,40A3_bt1.3,37.55,6.64,13.55,13.33,0.4025,14.6,0.0,0.7821,8.32,,0.0043,,Biotite,Lubbersetal2020
240,40A3_bt1.4,37.88,6.66,13.74,13.61,0.3036,14.75,0.0201,0.7887,8.3,,0.0,,Biotite,Lubbersetal2020
241,40A3_bt2.1,36.68,7.37,14.44,14.07,0.3614,13.96,0.0031,0.7306,7.92,,0.0,,Biotite,Lubbersetal2020
242,40A3_bt2.2,36.9,7.36,14.25,13.78,0.3542,14.26,0.0042,0.7915,8.05,,0.0384,,Biotite,Lubbersetal2020
243,40A3_bt2.3,37.1,6.74,13.72,13.68,0.3826,14.88,0.0415,0.7741,8.29,,0.0,,Biotite,Lubbersetal2020
244,40A3_bt3pt.1,36.45,5.45,14.12,15.29,0.4833,14.16,0.016,0.6912,7.9,,0.0,,Biotite,Lubbersetal2020
245,40A3_bt3pt.2,36.8,5.54,13.95,15.6,0.5715,14.14,0.0133,0.675,8.09,,0.0107,,Biotite,Lubbersetal2020
246,40A3_bt3pt.3,36.85,5.28,14.17,15.39,0.458,14.41,0.0151,0.6735,8.09,,0.0125,,Biotite,Lubbersetal2020
247,40A3_bt3pt.4,37.73,4.63,13.84,14.6,0.4674,15.15,0.0028,0.6463,8.23,,0.0135,,Biotite,Lubbersetal2020
248,40B_bt1.1,37.65,6.67,14.34,13.95,0.3159,14.21,0.0123,0.7072,8.06,,0.0082,,Biotite,Lubbersetal2020
249,40B_bt1.2,37.57,6.66,14.2,13.97,0.3265,14.23,0.0,0.7245,8.04,,0.0,,Biotite,Lubbersetal2020
250,40B_bt1.3,35.74,5.66,14.89,15.02,0.5008,14.83,0.0152,0.607,6.81,,0.0093,,Biotite,Lubbersetal2020
251,40B_bt2.1,36.78,7.69,14.79,13.27,0.188,13.84,0.0216,0.7198,7.67,,0.0293,,Biotite,Lubbersetal2020
252,40B_bt2.2,36.42,7.91,14.68,13.4,0.22,13.98,0.0144,0.7647,7.67,,0.0,,Biotite,Lubbersetal2020
253,40B_bt2.3,36.61,7.79,14.93,13.5,0.2292,14.01,0.0,0.7559,7.73,,0.0,,Biotite,Lubbersetal2020
254,40B_bt2.4,36.46,7.82,14.7,13.95,0.2687,13.9,0.0123,0.7125,7.7,,0.0,,Biotite,Lubbersetal2020
255,40B_bt2.5,37.3,7.63,14.33,13.63,0.243,14.47,0.0,0.7136,7.96,,0.0,,Biotite,Lubbersetal2020
256,40B_bt2.6,36.67,7.5,14.14,15.28,0.4552,13.21,0.0213,0.7029,7.9,,0.0295,,Biotite,Lubbersetal2020
257,40B_bt3.1,36.32,6.85,14.15,14.16,0.4231,13.97,0.0125,0.753,7.9,,0.0508,,Biotite,Lubbersetal2020
258,40B_bt3.2,35.96,6.95,14.55,14.43,0.4167,13.87,0.0034,0.7463,7.73,,0.0,,Biotite,Lubbersetal2020
259,40B_bt3.3,37.54,6.55,13.69,14.95,0.4514,13.55,0.0204,0.6967,8.06,,0.0,,Biotite,Lubbersetal2020
260,40B_bt4.1,36.85,6.38,14.15,14.14,0.2935,14.63,0.0022,0.7745,8.02,,0.01,,Biotite,Lubbersetal2020
261,40B_bt4.2,37.13,6.51,14.38,13.89,0.3188,14.31,0.145,0.632,7.68,,0.0,,Biotite,Lubbersetal2020
262,40B_bt4.3,36.99,6.45,14.25,14.08,0.3096,14.41,0.1093,0.705,7.89,,0.0085,,Biotite,Lubbersetal2020
263,40B_bt4.4,37.39,6.17,14.32,14.32,0.3446,14.21,0.0419,0.7143,7.85,,0.0142,,Biotite,Lubbersetal2020
264,40B_bt4.5,37.53,6.26,14.01,14.15,0.4137,14.47,0.0029,0.7506,8.01,,0.008,,Biotite,Lubbersetal2020
265,40A2_bt1.1,36.85,6.42,14.16,15.58,0.6264,13.39,0.0,0.6712,8.07,,0.0,,Biotite,Lubbersetal2020
266,40A2_bt1.2,36.89,6.58,14.38,15.3,0.6178,13.59,0.0003,0.7069,8.01,,0.0174,,Biotite,Lubbersetal2020
267,40A2_bt1.3,37.02,6.36,14.16,14.14,0.5564,14.54,0.0013,0.6617,7.94,,0.0099,,Biotite,Lubbersetal2020
268,40A2_bt1.4,37.43,5.78,14.02,14.6,0.5176,14.72,0.0056,0.5957,8.17,,0.0027,,Biotite,Lubbersetal2020
269,40A2_bt1.5,38.26,5.31,13.61,14.03,0.4187,15.26,0.0049,0.745,8.42,,0.0,,Biotite,Lubbersetal2020
270,40A2_bt2.1,37.24,7.25,14.09,13.5,0.3028,14.19,0.0255,0.7034,8.07,,0.0,,Biotite,Lubbersetal2020
271,40A2_bt2.2,37.32,7.24,14.16,13.65,0.2662,14.17,0.0156,0.7374,7.99,,0.0,,Biotite,Lubbersetal2020
272,40A2_bt2.3,37.49,7.33,14.33,13.47,0.2416,14.37,0.0225,0.7833,8.18,,0.0026,,Biotite,Lubbersetal2020
273,40A2_bt2.4,37.4,7.2,14.25,13.49,0.2277,14.65,0.0084,0.7016,8.17,,0.0,,Biotite,Lubbersetal2020
274,40A2_bt2.5,37.82,7.28,14.09,13.4,0.2195,14.52,0.0312,0.7361,8.09,,0.0012,,Biotite,Lubbersetal2020
275,152_bt1.1,36.14,7.26,14.22,15.59,0.1837,13.02,0.0,0.5608,7.87,,0.0083,,Biotite,Lubbersetal2020
276,152_bt1.2,35.89,7.76,14.57,16.01,0.2393,12.76,0.006,0.6348,7.76,,0.0,,Biotite,Lubbersetal2020
277,15D_bt2.1,36.86,7.44,13.7,15.88,0.304,12.45,0.0445,0.6584,7.77,,0.0,,Biotite,Lubbersetal2020
278,15D_bt2.2,36.51,7.15,13.83,15.87,0.3291,13.14,0.0407,0.5938,7.81,,0.0,,Biotite,Lubbersetal2020
279,15D_bt2.3,36.53,6.23,13.98,15.78,0.3248,13.36,0.0091,0.5433,7.75,,0.0,,Biotite,Lubbersetal2020
280,15D_bt2.4,36.5,4.9,14.07,16.97,0.3679,13.45,0.0778,0.4534,7.48,,0.0,,Biotite,Lubbersetal2020
281,15D_bt3.1,36.44,6.56,13.87,16.08,0.461,13.22,0.0056,0.595,7.78,,0.0,,Biotite,Lubbersetal2020
282,15D_bt3.2,36.58,6.08,13.73,16.04,0.5411,13.28,0.0019,0.5612,7.92,,0.0,,Biotite,Lubbersetal2020
283,15D_bt3.3,36.5,6.27,13.82,16.37,0.4768,12.92,0.0196,0.5844,7.94,,0.0,,Biotite,Lubbersetal2020
284,15D_bt3.4,37.35,5.39,13.64,16.18,0.5332,13.52,0.0041,0.565,8.06,,0.0,,Biotite,Lubbersetal2020
285,15D_bt3.5,36.04,5.94,13.3,16.56,0.641,14.02,0.0269,0.4976,7.77,,0.0418,,Biotite,Lubbersetal2020
286,15D2_bt1.1,36.42,6.9,14.43,15.29,0.3422,13.12,0.0499,0.5855,7.67,,0.0,,Biotite,Lubbersetal2020
287,15D2_bt1.2,36.07,7.26,14.29,15.51,0.3631,13.15,0.0336,0.5705,7.59,,0.0,,Biotite,Lubbersetal2020
288,15D2_bt1.3,35.69,7.8,14.29,16.76,0.358,12.16,0.0862,0.6285,7.21,,0.0,,Biotite,Lubbersetal2020
289,15D2_bt1.4,35.85,7.84,14.16,16.84,0.4064,12.02,0.0689,0.6608,7.3,,0.0,,Biotite,Lubbersetal2020
290,15D2_bt2.1,38.09,5.87,13.48,15.51,0.2387,14.1,0.0148,0.6158,8.37,,0.0,,Biotite,Lubbersetal2020
291,15D2_bt2.2,37.49,6.97,13.1,15.45,0.2728,13.14,0.7351,0.5248,7.94,,0.0,,Biotite,Lubbersetal2020
292,15D2_bt2.3,37.43,7.15,13.68,16.21,0.2729,13.09,0.0232,0.67,8.17,,0.0,,Biotite,Lubbersetal2020
293,15D2_bt2.4,38.06,5.74,13.34,15.2,0.3097,14.42,0.017,0.5509,8.48,,0.0,,Biotite,Lubbersetal2020
294,15D2_bt2.6,36.85,6.43,13.7,16.08,0.2872,13.22,0.0,0.4862,7.95,,0.0,,Biotite,Lubbersetal2020
295,15D2_bt2.7,38.22,5.13,13.44,14.97,0.265,14.71,0.0419,0.543,8.49,,0.002,,Biotite,Lubbersetal2020
296,15D2_bt2.8,38.05,4.65,13.55,15.11,0.3005,15.21,0.1234,0.4715,8.26,,0.0,,Biotite,Lubbersetal2020
297,15D2_bt2.9,37.15,5.55,13.18,14.87,0.2952,14.53,0.0621,0.5696,8.15,,0.0,,Biotite,Lubbersetal2020
298,15D2_bt2.10,38.5,5.08,13.32,14.83,0.2613,14.93,0.0545,0.496,8.58,,0.0198,,Biotite,Lubbersetal2020
299,7B_bt1.1,38.23,3.83,12.91,14.15,0.4789,15.62,0.0,0.6459,8.38,,0.0,,Biotite,Lubbersetal2020
300,REG55_calcite_1,0.0,0.0,0.0,0.07,0.0457,0.0526,57.0312,0.0046,0.0216,,0.1757,,Carbonate,Beaetal2014
301,REG55_calcite_2,0.0,0.0,0.0,0.0402,0.0259,0.0509,56.5207,0.0,0.044,,0.0749,,Carbonate,Beaetal2014
302,REG55_calcite_3,0.0,0.0,0.0,0.0058,0.0706,0.0537,56.6687,0.0078,0.0105,,0.1277,,Carbonate,Beaetal2014
303,REG55_calcite_4,0.0172,0.0259,0.0,0.0163,0.028,0.0525,62.3095,0.0,0.0387,,0.1673,,Carbonate,Beaetal2014
304,"DVK_CD_01
_In01",,,,0.02,0.089,0.227,55.81,,,,,,Carbonate,Bussweileretal2016
305,"DVK_CD_01
_In02 ",,,,0.11,0.11,1.73,53.55,,,,,,Carbonate,Bussweileretal2016
306,"DVK_CD_01
_In03 ",,,,0.045,0.018,2.61,54.63,,,,,,Carbonate,Bussweileretal2016
307,"DVK_CD_01
_In03-2",,,,0.05,0.128,0.023,55.06,,,,,,Carbonate,Bussweileretal2016
308,"DVK_CD_01
_In04 ",,,,0.036,0.083,3.19,52.8,,,,,,Carbonate,Bussweileretal2016
309,"DVK_CD_01
_In05 ",,,,0.043,0.034,1.614,53.81,,,,,,Carbonate,Bussweileretal2016
310,"DVK_CD_01
_In05-2",,,,0.027,0.034,0.0,55.7,,,,,,Carbonate,Bussweileretal2016
311,"DVK_CD_01
_In06 ",,,,0.155,0.092,4.87,50.46,,,,,,Carbonate,Bussweileretal2016
312,"DVK_CD_01
_In07 ",,,,0.106,0.0,0.061,51.03,,,,,,Carbonate,Bussweileretal2016
313,"DVK_CD_01
_In08 ",,,,0.117,0.455,1.278,54.2,,,,,,Carbonate,Bussweileretal2016
314,"DVK_CD_2B
_In01 ",,,,0.112,0.607,0.377,56.54,,,,,,Carbonate,Bussweileretal2016
315,"DVK_CD_2B
_In03 ",,,,0.196,0.01,0.627,55.52,,,,,,Carbonate,Bussweileretal2016
316,"DVK_CD_2B
_In04 ",,,,0.035,0.048,0.029,56.98,,,,,,Carbonate,Bussweileretal2016
317,"DVK_CD_04B
_In01 ",,,,0.0,0.0,0.011,57.79,,,,,,Carbonate,Bussweileretal2016
318,"DVK_CD_04B
_In02 ",,,,0.0,0.045,0.023,57.4,,,,,,Carbonate,Bussweileretal2016
319,"DVK_CD_04B
_In04 ",,,,0.044,0.0,0.016,57.28,,,,,,Carbonate,Bussweileretal2016
320,"DVK_CD_4B
_In05 ",,,,0.109,0.016,0.0,56.94,,,,,,Carbonate,Bussweileretal2016
321,"DVK_CD_06A
_In01 ",,,,0.012,0.193,0.067,56.03,,,,,,Carbonate,Bussweileretal2016
322,"DVK_CD_06A
_In02 ",,,,0.061,0.094,0.055,56.08,,,,,,Carbonate,Bussweileretal2016
323,"DVK_CD_06A
_In03 ",,,,0.117,0.181,0.084,54.14,,,,,,Carbonate,Bussweileretal2016
324,"DVK_CD_06A
_In04 ",,,,0.209,0.018,1.454,53.33,,,,,,Carbonate,Bussweileretal2016
325,"DVK_CD_06A
_In04-2 ",,,,0.0,0.06,0.114,55.54,,,,,,Carbonate,Bussweileretal2016
326,"DVK_CD_06A
_In05 ",,,,0.228,0.329,0.196,58.39,,,,,,Carbonate,Bussweileretal2016
327,"DVK_CD_06A
_In06 ",,,,0.19,0.145,0.348,56.6,,,,,,Carbonate,Bussweileretal2016
328,"DVK_CD_06A
_In07 ",,,,0.105,0.009,0.488,55.0,,,,,,Carbonate,Bussweileretal2016
329,"DVK_CD_06A
_In08 ",,,,0.047,0.025,0.01,56.14,,,,,,Carbonate,Bussweileretal2016
330,"DVK_CD_06A
_In09 ",,,,0.114,0.212,0.217,54.84,,,,,,Carbonate,Bussweileretal2016
331,"DVK_CD_06A
_In10 ",,,,0.091,0.156,0.116,55.1,,,,,,Carbonate,Bussweileretal2016
332,"DVK_CD_06A
_In12 ",,,,0.138,0.0,0.016,55.93,,,,,,Carbonate,Bussweileretal2016
333,"DVK_CD_06B
_In01 ",,,,0.154,0.211,0.175,54.28,,,,,,Carbonate,Bussweileretal2016
334,"DVK_CD_06B
_In02 ",,,,0.053,0.0,0.089,55.09,,,,,,Carbonate,Bussweileretal2016
335,"DVK_CD_06B
_In03 ",,,,0.088,0.04,0.016,55.79,,,,,,Carbonate,Bussweileretal2016
336,"DVK_CD_06B
_In04 ",,,,0.046,0.038,0.01,55.49,,,,,,Carbonate,Bussweileretal2016
337,"DVK_CD_06B
_In05 ",,,,0.094,0.007,0.083,54.66,,,,,,Carbonate,Bussweileretal2016
338,"DVK_CD_06B
_In06 ",,,,0.0,0.015,0.012,56.6,,,,,,Carbonate,Bussweileretal2016
339,"DVK_CD_06B
_In07 ",,,,0.23,0.339,0.413,54.41,,,,,,Carbonate,Bussweileretal2016
340,"DVK_CD_06B
_In09 ",,,,0.086,0.603,0.238,54.09,,,,,,Carbonate,Bussweileretal2016
341,"DVK_CD_06B
_In10 ",,,,0.205,0.01,0.914,54.42,,,,,,Carbonate,Bussweileretal2016
342,"DVK_CD_06B
_In11 ",,,,0.105,0.103,0.075,55.68,,,,,,Carbonate,Bussweileretal2016
343,"PL_CD_03
_Incl01 ",,,,0.029,0.35,0.0,56.36,,,,,,Carbonate,Bussweileretal2016
344,"PL_CD_03
_Incl02 ",,,,0.068,0.05,0.0,57.83,,,,,,Carbonate,Bussweileretal2016
345,"PL_CD_03
_Incl03 ",,,,0.073,0.053,0.0,57.36,,,,,,Carbonate,Bussweileretal2016
346,"PL_CD_03
_Incl04 ",,,,0.083,0.114,0.0,57.37,,,,,,Carbonate,Bussweileretal2016
347,"PL_CD_07
_In01 ",,,,0.613,0.132,1.72,50.58,,,,,,Carbonate,Bussweileretal2016
348,"PL_CD_07
_In02 ",,,,0.558,0.497,0.898,50.93,,,,,,Carbonate,Bussweileretal2016
349,"PL_CD_07
_In04 ",,,,0.082,0.112,0.0,56.49,,,,,,Carbonate,Bussweileretal2016
350,"DVK_GRT_02
_In09 ",,,,0.366,0.687,0.0,52.273,,,,,,Carbonate,Bussweileretal2016
351,"DVK_GRT_04
_In02 ",,,,0.278,0.613,0.0,56.193,,,,,,Carbonate,Bussweileretal2016
352,"DVK_GRT_04
_In03 ",,,,0.39,0.858,0.0,53.398,,,,,,Carbonate,Bussweileretal2016
353,"DVK_GRT_04
_In03-2",,,,2.297,1.037,17.813,29.769,,,,,,Carbonate,Bussweileretal2016
354,"DVK_GRT_04
_In03-3 ",,,,2.348,1.026,16.822,30.751,,,,,,Carbonate,Bussweileretal2016
355,"DVK_GRT_04
_In04 ",,,,1.891,1.101,17.948,30.058,,,,,,Carbonate,Bussweileretal2016
356,"DVK_GRT_04
_In05 ",,,,0.209,1.589,0.0,54.851,,,,,,Carbonate,Bussweileretal2016
357,"DVK_GRT_04
_In06 ",,,,0.291,0.249,0.0,54.964,,,,,,Carbonate,Bussweileretal2016
358,"DVK_GRT_04
_In06-2",,,,2.729,0.864,18.199,29.218,,,,,,Carbonate,Bussweileretal2016
359,"DVK_GRT_04
_In07 ",,,,0.144,0.798,0.0,55.261,,,,,,Carbonate,Bussweileretal2016
360,"DVK_GRT_04
_In07-2",,,,1.378,0.816,18.834,31.007,,,,,,Carbonate,Bussweileretal2016
361,"DVK_GRT_05
_In01 ",,,,0.003,0.24,0.0,55.198,,,,,,Carbonate,Bussweileretal2016
362,"DVK_GRT_05
_In02 ",,,,0.028,0.298,0.0,54.827,,,,,,Carbonate,Bussweileretal2016
363,"DVK_GRT_05
_In03 ",,,,0.244,0.472,0.0,56.382,,,,,,Carbonate,Bussweileretal2016
364,"DVK_GRT_05
_In05 ",,,,0.199,0.046,0.0,56.889,,,,,,Carbonate,Bussweileretal2016
365,"PL_GRT_01
_In02 ",,,,0.349,0.147,0.0,55.92,,,,,,Carbonate,Bussweileretal2016
366,"PL_GRT_01
_In03 ",,,,0.191,0.817,0.0,55.24,,,,,,Carbonate,Bussweileretal2016
367,"PL_GRT_01
_In07 ",,,,0.448,1.91,0.92,52.6,,,,,,Carbonate,Bussweileretal2016
368,"PL_GRT_01
_In08 ",,,,0.539,0.041,0.0,56.21,,,,,,Carbonate,Bussweileretal2016
369,"PL_GRT_01
_In09 ",,,,0.11,0.298,0.0,56.6,,,,,,Carbonate,Bussweileretal2016
370,"PL_GRT_01
_In12 ",,,,0.228,1.057,0.539,53.86,,,,,,Carbonate,Bussweileretal2016
371,"PL_GRT_02
_In03 ",,,,0.16,0.021,0.0,57.57,,,,,,Carbonate,Bussweileretal2016
372,"PL_GRT_04
_In01 ",,,,0.049,0.096,0.0,57.67,,,,,,Carbonate,Bussweileretal2016
373,"PL_GRT_04
_In04 ",,,,3.33,0.387,17.73,32.0,,,,,,Carbonate,Bussweileretal2016
374,"PL_GRT_04
_In05 ",,,,2.03,1.186,22.45,27.22,,,,,,Carbonate,Bussweileretal2016
375,"PL_GRT_04
_In06 ",,,,1.37,1.57,18.77,31.53,,,,,,Carbonate,Bussweileretal2016
376,"PL_GRT_04
_In08",,,,0.506,1.68,1.351,52.27,,,,,,Carbonate,Bussweileretal2016
377,"PL_GRT_04
_In13 ",,,,0.019,0.0,0.0,57.43,,,,,,Carbonate,Bussweileretal2016
378,"PL_GRT_04
_In14 ",,,,0.301,0.052,0.0,55.58,,,,,,Carbonate,Bussweileretal2016
379,"WI7_GRT_03
_In05 ",,,,0.301,0.103,0.0,55.62,,,,,,Carbonate,Bussweileretal2016
380,"WI7_GRT_03
_In05-2",,,,0.264,0.07,0.235,55.28,,,,,,Carbonate,Bussweileretal2016
381,AH41-1_cc1,,,,0.06,2.43,0.6,52.02,,0.0,,,,Carbonate,Gozzietal2014
382,AH41-1_cc2,,,,0.04,2.33,0.58,52.55,,0.0,,,,Carbonate,Gozzietal2014
383,AH41-1   _xnc1,,,,0.09,0.03,0.49,50.53,,0.18,,,,Carbonate,Gozzietal2014
384,AH41-2_cc1,,,,0.07,0.0,0.05,56.4,,0.0,,,,Carbonate,Gozzietal2014
385,AH41-2_cc2,,,,0.04,0.03,0.06,58.14,,0.0,,,,Carbonate,Gozzietal2014
386,AH41-2   _cc3,,,,0.06,0.91,0.56,53.98,,0.0,,,,Carbonate,Gozzietal2014
387,AH43-1_cc1 ,,,,0.09,0.0,0.98,51.46,,0.12,,,,Carbonate,Gozzietal2014
388,AH43-1_cc2 ,,,,0.09,0.0,0.98,51.46,,0.12,,,,Carbonate,Gozzietal2014
389,AH43-1_cc3,,,,0.13,0.0,1.17,50.25,,0.1,,,,Carbonate,Gozzietal2014
390,AH43-1_cc4,,,,0.09,0.03,0.49,50.53,,0.18,,,,Carbonate,Gozzietal2014
391,AH43-1_cc5,,,,0.29,0.0,0.88,49.68,,0.05,,,,Carbonate,Gozzietal2014
392,AH43-1_cc6,,,,0.19,0.03,0.64,50.52,,0.08,,,,Carbonate,Gozzietal2014
393,AH43-1_cc7,,,,0.07,0.0,0.78,51.53,,0.07,,,,Carbonate,Gozzietal2014
394,AH43-1_cc8,,,,0.08,0.02,0.85,51.53,,0.02,,,,Carbonate,Gozzietal2014
395,AH43-1_cc9,,,,0.09,0.02,1.04,50.8,,0.16,,,,Carbonate,Gozzietal2014
396,AH43-1_cc10,,,,0.13,0.01,1.08,51.1,,0.02,,,,Carbonate,Gozzietal2014
397,AH43-1_cc11,,,,0.18,0.04,0.42,52.06,,0.03,,,,Carbonate,Gozzietal2014
398,AH43-1_cc12,,,,0.04,0.0,1.02,51.97,,0.25,,,,Carbonate,Gozzietal2014
399,AH43-1_cc13,,,,0.1,0.03,0.84,50.98,,0.01,,,,Carbonate,Gozzietal2014
400,zk803-31-01-01,29.41,0.03,18.6,33.22,0.08,6.7,0.1,0.03,0.26,,,,Chlorite,Zhangetal2020
401,zk007-135-02-01,26.43,0.03,17.09,40.82,0.09,2.89,0.09,0.02,0.31,,,,Chlorite,Zhangetal2020
402,zk803-40-01-01,26.35,0.0,17.48,32.67,0.11,8.34,0.01,0.15,0.03,,,,Chlorite,Zhangetal2020
403,ZK1203-121-01,27.08,0.0,18.14,34.97,0.03,6.26,0.04,0.02,0.09,,,,Chlorite,Zhangetal2020
404,ZK1203-121-02,27.64,0.0,19.46,33.6,0.04,7.17,0.04,0.0,0.09,,,,Chlorite,Zhangetal2020
405,zk2705-40-01-01,29.09,0.02,16.06,39.68,0.06,3.23,0.1,0.05,0.09,,,,Chlorite,Zhangetal2020
406,zk2705-41-01-03,27.8,0.0,16.61,42.55,0.02,2.78,0.14,0.05,0.11,,,,Chlorite,Zhangetal2020
407,YD14-22-8CHL2,28.16,0.03,20.08,18.2,0.17,19.21,0.08,,0.01,,0.38,,Chlorite,Xiaoetal2018
408,YD13-162-2chl-1,27.79,0.01,22.16,17.25,0.26,19.42,0.03,0.04,0.03,,0.24,,Chlorite,Xiaoetal2018
409,YD13-162-3chl-1,28.03,0.01,21.22,16.54,0.2,20.05,0.08,0.04,0.03,,0.37,,Chlorite,Xiaoetal2018
410,YD13-237-1-9chl-1,29.12,0.07,20.7,13.61,0.39,22.89,0.02,0.02,0.02,,0.21,,Chlorite,Xiaoetal2018
411,YD13-267-6chl-1,26.92,0.04,22.21,16.46,0.68,19.83,0.33,0.07,0.01,,0.09,,Chlorite,Xiaoetal2018
412,YD13-267-7chl-1,27.07,0.05,21.36,17.06,0.59,20.2,0.06,0.03,0.01,,0.18,,Chlorite,Xiaoetal2018
413,YD13-267-9chl-1,26.75,0.06,21.69,17.71,0.61,19.29,0.06,,,,0.17,,Chlorite,Xiaoetal2018
414,YD13-218-3chl-1,27.83,0.06,20.87,17.81,0.11,20.03,0.03,0.02,0.01,,0.03,,Chlorite,Xiaoetal2018
415,YD13-218-6chl-1,26.16,0.02,23.26,19.69,0.12,17.59,0.01,0.01,,,0.07,,Chlorite,Xiaoetal2018
416,YD13-218-7chl-1,26.85,0.04,22.53,18.43,0.1,18.88,,0.01,0.03,,0.03,,Chlorite,Xiaoetal2018
417,YD13-218-9chl-1,27.25,0.04,22.3,16.71,0.17,20.51,0.02,0.03,0.01,,0.03,,Chlorite,Xiaoetal2018
418,YD13-17-1chl-1,25.39,0.05,21.75,23.63,0.92,14.79,0.02,0.01,,,0.04,,Chlorite,Xiaoetal2018
419,YD13-17-3chl-1,25.46,0.05,22.4,24.07,1.03,14.22,0.03,0.07,0.02,,0.12,,Chlorite,Xiaoetal2018
420,YD13-84-1chl-1,26.3,0.04,22.76,19.2,0.35,17.73,0.04,0.01,0.02,,0.03,,Chlorite,Xiaoetal2018
421,YD13-84-5chl-1,26.02,0.04,22.78,19.57,0.44,17.76,0.03,0.02,0.01,,0.02,,Chlorite,Xiaoetal2018
422,YD13-22-2Chl-2,24.5,0.06,23.05,29.23,0.05,11.01,0.05,0.03,0.01,,0.01,,Chlorite,Xiaoetal2018
423,YD13-148-1-1Chl1,25.98,0.03,22.26,27.59,0.29,12.32,0.09,0.03,0.01,,0.03,,Chlorite,Xiaoetal2018
424,YD13-148-1-7Chl1,25.25,0.07,22.14,27.7,0.22,12.47,0.03,0.05,0.03,,0.06,,Chlorite,Xiaoetal2018
425,YD13-82-3-2chl-1,26.16,0.03,20.79,27.07,0.32,13.71,0.04,0.03,0.02,,,,Chlorite,Xiaoetal2018
426,YD13-82-3-3chl-1,25.81,0.02,20.52,27.27,0.42,13.77,0.06,0.02,0.02,,0.02,,Chlorite,Xiaoetal2018
427,YD13-82-3-8chl-1,25.71,0.06,21.62,26.77,0.37,13.82,0.03,,,,0.07,,Chlorite,Xiaoetal2018
428,YD13-189-1-1Chl-1,25.74,0.06,20.35,30.02,0.48,11.32,0.17,0.07,0.1,,0.13,,Chlorite,Xiaoetal2018
429,YD13-189-1-2Chl-2,25.55,0.09,22.74,20.44,0.4,18.22,0.05,,0.01,,0.04,,Chlorite,Xiaoetal2018
430,YD13-189-1-4Chl-1,24.61,0.02,20.7,31.42,0.4,10.91,0.09,0.03,0.02,,0.03,,Chlorite,Xiaoetal2018
431,YD13-189-1-4Chl-2,25.53,0.06,22.58,20.69,0.34,17.99,0.01,,,,,,Chlorite,Xiaoetal2018
432,YD13-54-2-2chl-1,25.35,0.02,21.64,27.93,0.6,12.75,0.02,,0.02,,0.01,,Chlorite,Xiaoetal2018
433,YD13-28-1chl-1,25.92,0.02,23.21,22.5,0.19,15.62,0.01,0.05,0.15,,,,Chlorite,Xiaoetal2018
434,YD13-28-4chl-1,25.1,0.04,22.39,26.9,0.11,12.65,0.12,0.01,0.02,,0.03,,Chlorite,Xiaoetal2018
435,YD13-28-2chl-1,24.93,0.04,21.36,28.55,0.09,12.01,,,0.01,,0.05,,Chlorite,Xiaoetal2018
436,YD13-221-4chl-1,24.86,0.46,22.18,30.95,0.26,10.38,0.03,0.02,0.02,,,,Chlorite,Xiaoetal2018
437,YD13-221-5chl-1,24.71,0.34,21.83,29.55,0.19,10.9,0.04,0.02,,,0.1,,Chlorite,Xiaoetal2018
438,YD13-221-6chl-1,25.23,0.24,23.19,26.54,0.27,12.43,0.05,0.03,0.01,,0.04,,Chlorite,Xiaoetal2018
439,YD13-221-8chl-1,25.03,0.02,22.98,29.5,0.26,10.67,0.12,0.05,,,0.04,,Chlorite,Xiaoetal2018
440,YD13-110-1-4chl-1,25.77,0.02,20.23,24.43,0.29,15.09,0.08,0.03,0.04,,0.08,,Chlorite,Xiaoetal2018
441,YD13-110-1-5chl-1,26.2,0.05,20.76,23.85,0.27,15.64,0.13,0.1,0.04,,0.2,,Chlorite,Xiaoetal2018
442,YD13-130-2-1Chl-1,25.35,0.04,23.61,23.63,0.01,15.03,,0.01,0.01,,,,Chlorite,Xiaoetal2018
443,YD13-130-2-1Chl-2,25.26,0.02,23.68,23.25,0.03,14.56,0.02,0.01,0.01,,0.03,,Chlorite,Xiaoetal2018
444,YD13-130-2-3Chl-1,25.8,0.09,23.75,22.12,,15.44,0.02,0.03,,,0.06,,Chlorite,Xiaoetal2018
